Repository: HongSeungho/Example

File: piping_data.json
{
    "stress_data": [
        ["", "", "", "", "", "", "", "", "Allowable", "Stress,", "S,", "MPa,", "at", "Metal", "Temperature,", "˚C"],
        ["Nominal\nComposition", "Product\nForm", "Spec\nNo.", "Type/\nGrade", "Min. Tensile\nStress(MPa)", "Min. Yield\nStress(MPa)", "Max. Use\nTemp.˚C","Min. Temp.\nto 40", "65", "100", "150", "200", "250", "300", "325", "350"],
        ["Carbon Steel", "Pipe & Tube", "A53", "A", "331", "207", "593", "110", "110", "110", "110", "110", "110", "108", "105", "97.0"],
        ["Carbon Steel", "Pipe & Tube", "A53", "B", "414", "241", "593", "138", "138", "138", "138", "138", "132", "126", "122", "118"],
        ["Carbon Steel", "Pipe & Tube", "A106", "A", "331", "207", "593", "110", "110", "110", "110", "110", "110", "108", "105", "97.0"],
        ["Carbon Steel", "Pipe & Tube", "A06", "B", "414", "241", "593", "138", "138","138", "138", "138", "132", "126", "122", "118"],
        ["", "", "", "", "", "", "", "", "","", "", "", "", "", "", ""],
        ["Nominal\nComposition", "Product\nForm", "Spec\nNo.", "Type/\nGrade", "Min. Tensile\nStress(MPa)", "Min. Yield\nStress(MPa)", "Max. Use\nTemp.˚C","Min. Temp.\nto 40", "65", "100", "125", "150", "175", "200", "225", "250"],
        ["16Cr-12Ni-2Mo", "Smls. & wld. Pipe", "A312", "TP316", "517", "207", "816", "138", "138", "138", "138", "138", "138", "134", "129", "125"],
        ["16Cr-12Ni-2Mo", "Smls. & wld. Pipe", "A312", "TP316L", "483", "172", "816", "115", "115", "115", "115", "115", "113", "109", "106", "103"]
        ],
    "casting_data":[
        ["Spec. No.", "Description", "Ec"],
        ["Iron", "", ""],
        ["A47", "Malleable iron castings", "1.00"],
        ["A48", "Gray iron castings", "1.00"],
        ["A126", "Gray iron castings", "1.00"],
        ["A197", "Cupola malleable iron castings", "1.00"],
        ["A278", "Gray iron castings", "1.00"],
        ["A395", "Ductile and ferritic ductile iron castings", "0.80"],
        ["A536", "Ductile iron castings", "0.80"],
        ["A571", "Austenitic ductile iron castings", "0.80"],
        ["", "", ""],
        ["Carbon Steel", "", ""],
        ["A216", "Carbon steel castings", "0.80"],
        ["A352", "Ferritic steel castings", "0.80"],
        ["", "", ""],
        ["Low and Intermediate Alloy Steel", "", ""],
        ["A217", "Martensitic stainless and alloy castings", "0.80"],
        ["A352", "Ferritic steel castings", "0.80"],
        ["A426", "Centrifugally cast pipe", "1.00"],
        ["", "", ""],
        ["Stainless Steel", "", ""],
        ["A351", "Austenitic steel castings", "0.80"],
        ["A451", "Centrifugally cast pipe", "0.90"],
        ["A487", "Steel castings", "0.80"],
        ["", "", ""],
        ["Copper and Copper Alloy", "", ""],
        ["B61", "Steam bronze castings", "0.80"],
        ["B62", "Composition bronze castings", "0.80"],
        ["B148", "Al-bronze and Si-Al-bronze castings", "0.80"],
        ["B584", "Copper alloy castings", "0.80"],
        ["", "", ""],
        ["Nickel and Nickel Alloy", "", ""],
        ["A494", "Nickel and nickel alloy castings", "0.80"],
        ["", "", ""],
        ["Aluminum Alloy", "", ""],
        ["B26, Temper F", "Aluminum alloy castings", "1.00"],
        ["B26, Temper T6, T71", "Aluminum alloy castings", "0.80"],
        ["", "", ""],
        ["Titanium and Titanium Alloy", "", ""],
        ["B367", "Titanium and titanium ally castings", "0.80"]
        ],
    "longitu_data":[
        ["Spec. No.", "Class (or Type)", "Description", "Ej"],
        ["Carbon Steel", "", "", ""],
        ["API 5L", "...", "Seamless pipe", "1.00"],
        ["", "", "Electric fusion welded pipe, 100% radiographed", "1.00"],
        ["", "", "Electric resistance welded pipe", "0.85"],
        ["", "", "Electric fusion welded pipe, double butt seam", "0.95"],
        ["", "", "Continuous welded (furnace butt welded) pipe", "0.60"],
        ["", "", "", ""],
        ["A53", "Type S", "Seamless pipe", "1.00"],
        ["", "Type E", "Electric resistance welded pipe", "0.85"],
        ["", "Type F", "Furnace butt welded pipe", "0.60"],
        ["", "", "", ""],
        ["A106", "...", "Seamless pipe", "1.00"],
        ["A134", "...", "Electric fusion welded pipe, single butt, straight or spiral (helical) seam", "0.80"],
        ["", "", "", ""],
        ["A135", "...", "Electric resistance welded pipe", "0.85"],
        ["A139", "...", "Electric fusion welded pipe, straight or spiral (helical) seam", "0.80"],
        ["A179", "...", "seamless tube", "1.00"],
        ["", "", "", ""],
        ["A333", "...", "Seamless pipe", "1.00"],
        ["", "", "Electric resistance welded pipe", "0.85"],
        ["A334", "...", "Seamless tube", "1.00"],
        ["A369", "...", "Seamless pipe", "1.00"],
        ["A381", "...", "Electric fusion welded pipe, 100% radiographed", "1.00"],
        ["", "", "Electric fusion welded pipe, spot radiographed", "0.90"],
        ["", "", "Electric fusion welded pipe, as manufactured", "0.85"],
        ["", "", "", ""],
        ["A524", "...", "Seamless pipe", "1.00"],
        ["A587", "...", "Electric resistance welded pipe", "0.85"],
        ["", "", "", ""],
        ["A671", "12, 22, 32, 42, 52", "Electric fusion welded pipe, 100% radiographed", "1.00"],
        ["", "13, 23, 33, 43, 53", "Electric fusion welded pipe, double butt seam", "0.85"],
        ["A672", "12, 22, 32, 42, 52", "Electric fusion welded pipe, 100% radiographed", "1.00"],
        ["", "13, 23, 33, 43, 53", "Electric fusion welded pipe, double butt seam", "0.85"],
        ["A691", "12, 22, 32, 42, 52", "Electric fusion welded pipe, 100% radiographed", "1.00"],
        ["", "13, 23, 33, 43, 53", "Electric fusion welded pipe, double butt seam", "0.85"],
        ["Low and Intermediate Alloy Steel", "", "", ""],
        ["A333", "...", "Seamless pipe", "1.00"],
        ["", "", "Electric resistance welded pipe", "0.85"],
        ["A334", "...", "Seamless tube", "1.00"],
        ["A335", "...", "Seamless pipe", "1.00"],
        ["A369", "...", "Seamless pipe", "1.00"],
        ["", "", "", ""],
        ["A671", "12, 22, 32, 42, 52", "Electric fusion welded pipe, 100% radiographed", "1.00"],
        ["", "13, 23, 33, 43, 53", "Electric fusion welded pipe, double butt seam", "0.85"],
        ["A672", "12, 22, 32, 42, 52", "Electric fusion welded pipe, 100% radiographed", "1.00"],
        ["", "13, 23, 33, 43, 53", "Electric fusion welded pipe, double butt seam", "0.85"],
        ["A691", "12, 22, 32, 42, 52", "Electric fusion welded pipe, 100% radiographed", "1.00"],
        ["", "13, 23, 33, 43, 53", "Electric fusion welded pipe, double butt seam", "0.85"],
        ["", "", "", ""],
        ["Stainless Steel", "", "", ""],
        ["A249", "...", "Electric fusion welded tube, single butt seam", "0.80"],
        ["A268", "...", "Seamless tube", "1.00"],
        ["", "", "Electric fusion welded tube, double butt seam", "0.85"],
        ["", "", "Electric fusion welded tube, single butt seam", "0.80"],
        ["A269", "...", "Seamless tube", "1.00"],
        ["", "", "Electric fusion welded tube, double butt seam", "0.85"],
        ["", "", "Electric fusion welded tube, single butt seam", "0.80"],
        ["A270", "...", "Seamless tube", "1.00"],
        ["", "", "Electric fusion welded tube, double butt seam", "0.85"],
        ["", "", "Electric fusion welded tube, single butt seam", "0.80"],
        ["", "", "", ""],
        ["A312", "...", "Seamless pipe", "1.00"],
        ["", "", "Electric fusion welded pipe, double butt seam", "0.85"],
        ["", "", "Electric fusion welded pipe, single butt seam", "0.80"],
        ["", "", "Electric fusion welded pipe, 100% radiographed", "1.00"],
        ["A358", "1, 3, 4", "Electric fusion welded pipe, 100% radiographed", "1.00"],
        ["", "5", "Electric fusion welded pipe, spot radiographed", "0.90"],
        ["", "2", "Electric fusion welded pipe, double butt seam", "0.85"],
        ["A376", "...", "Seamless pipe", "1.00"],
        ["", "", "", ""],
        ["A409", "...", "Electric fusion welded pipe, double butt seam", "0.85"],
        ["", "", "Electric fusion welded pipe, single butt seam", "0.80"],
        ["", "", "", ""],
        ["A789", "...", "Seamless tube", "1.00"],
        ["", "", "Electric fusion welded tube, 100% radiographed", "1.00"],
        ["", "", "Electric fusion welded tube, double butt", "0.85"],
        ["", "", "Electric fusion welded tube, single butt", "0.80"],
        ["A790", "...", "Seamless pipe", "1.00"],
        ["", "", "Electric fusion welded pipe, 100% radiographed", "1.00"],
        ["", "", "Electric fusion welded pipe, double butt", "0.85"],
        ["", "", "Electric fusion welded pipe, single butt", "0.80"],
        ["", "", "", ""],
        ["A813", "DW", "Electric fusion welded pipe, double butt", "0.85"],
        ["", "SW", "Electric fusion welded pipe, single butt", "0.80"],
        ["A814", "DW", "Electric fusion welded pipe, double butt", "0.85"],
        ["", "SW", "Electric fusion welded pipe, single butt", "0.80"],
        ["", "", "", ""],
        ["A928", "1, 3, 4", "Electric fusion welded pipe, 100% radiographed", "1.00"],
        ["", "5", "Electric fusion welded pipe, spot radiographed", "0.90"],
        ["", "2", "Electric fusion welded pipe, double butt seam", "0.85"],
        ["", "", "", ""],
        ["Copper and Copper Alloy", "", "", ""],
        ["B42", "...", "Seamless pipe", "1.00"],
        ["B43", "...", "Seamless pipe", "1.00"],
        ["B68", "...", "Seamless tube", "1.00"],
        ["B75", "...", "Seamless tube", "1.00"],
        ["B88", "...", "Seamless water tube", "1.00"],
        ["B280", "...", "Seamless tube", "1.00"],
        ["", "", "", ""],
        ["B466", "...", "Seamless pipe and tube", "1.00"],
        ["B467", "...", "Electric resistance welded pipe", "0.85"],
        ["", "", "Electric fusion welded pipe, double butt seam", "0.85"],
        ["", "", "Electric fusion welded pipe, single butt seam", "0.80"],
        ["", "", "", ""],
        ["Nickel and Nickel Alloy", "", "", ""],
        ["B161", "...", "Seamless pipe and tube", "1.00"],
        ["B163", "...", "Seamless tube", "1.00"],
        ["B165", "...", "Seamless pipe and tube", "1.00"],
        ["B167", "...", "Seamless pipe and tube", "1.00"],
        ["", "", "", ""],
        ["B407", "...", "Seamless pipe and tube", "1.00"],
        ["B444", "...", "Seamless pipe and tube", "1.00"],
        ["B464", "...", "Welded pipe", "0.80"],
        ["B474", "1, 3, 4", "Welded pipe, 100% radiographed", "1.00"],
        ["", "2", "Electric fusion welded pipe, double butt seam", "0.85"],
        ["", "", "", ""],
        ["B514", "...", "Welded pipe", "0.80"],
        ["B515", "...", "Welded tube", "0.80"],
        ["", "", "", ""],
        ["B619", "...", "Electric resistance welded pipe", "0.85"],
        ["", "", "Electric fusion welded pipe, double butt seam", "0.85"],
        ["", "", "Electric fusion welded pipe, single butt seam", "0.80"],
        ["B622", "...", "Seamless pipe and tube", "1.00"],
        ["", "", "", ""],
        ["B626", "All", "Electric resistance welded pipe", "0.85"],
        ["", "", "Electric fusion welded pipe, double butt seam", "0.85"],
        ["", "", "Electric fusion welded pipe, single butt seam", "0.80"],
        ["B668", "All", "Seamless pipe and tube", "1.00"],
        ["B675", "All", "Welded pipe", "0.80"],
        ["B690", "...", "Seamless pipe and tube", "1.00"],
        ["", "", "", ""],
        ["B704", "...", "Welded tube", "0.80"],
        ["B705", "...", "Welded pipe", "0.80"],
        ["B725", "...", "Electric fusion welded pipe, double butt seam", "0.85"],
        ["", "...", "Electric fusion welded pipe, single butt seam", "0.80"],
        ["B729", "...", "Seamless pipe and tube", "1.00"],
        ["", "", "", ""],
        ["B804", "1, 3, 5", "Welded pipe, 100% radiographed", "1.00"],
        ["", "2, 4", "Welded pipe, double fusion welded", "0.85"],
        ["", "6", "Welded pipe, single fusion welded", "0.80"],
        ["", "", "", ""],
        ["Titanium and Titanium Alloy", "", "", ""],
        ["B338", "...", "Seamless tube", "1.00"],
        ["", "", "Electric fusion welded tube, 100% radiographed", "1.00"],
        ["", "", "Electric fusion welded tube, double butt seam", "0.85"],
        ["", "", "Electric fusion welded tube, single butt seam", "0.80"],
        ["B861", "...", "Seamless pipe", "1.00"],
        ["B862", "...", "Electric fusion welded pipe, 100% radiographed", "1.00"],
        ["", "", "Electric fusion welded pipe, double butt seam", "0.85"],
        ["", "", "Electric fusion welded pipe, single butt seam", "0.80"],
        ["", "", "", ""],
        ["Zirconium and Zirconium Alloy", "", "", ""],
        ["B523", "...", "Seamless tube", "1.00"],
        ["", "", "Electric fusion welded tube", "0.80"],
        ["", "", "", ""],
        ["B658", "...", "Seamless pipe", "1.00"],
        ["", "", "Electric fusion welded pipe", "0.80"],
        ["", "", "", ""],
        ["Aluminum Alloy", "", "", ""],
        ["B210", "...", "Seamless tube", "1.00"],
        ["B241", "...", "Seamless pipe and tube", "1.00"]
    ],
    "weld_data":[
        ["", "", "", "", "", "", "", "Component", "Temperature,", "˚C", "", "", "", "", "", ""],
        ["Steel Group", "≤427", "454", "482", "510", "538", "566","593", "621", "649", "677", "704", "732", "760", "788", "816"],
        ["Carbon Steel", "1", "1", "1", "1", "1", "1", "1", "...", "...", "...", "...", "...", "...", "...", "..."],
        ["CrMo", "1", "0.95", "0.91", "0.86", "0.82", "0.77", "0.73", "0.68", "0.64", "...", "...", "...", "...", "...", "..."],
        ["CSEF (N + T)", "...", "...", "...", "1", "0.95", "0.91", "0.86", "0.82", "0.77", "...", "...", "...", "...", "...", "..."],
        ["CSEF", "...", "...", "1", "0.5", "0.5", "0.5", "0.5", "0.5","0.5", "...", "...", "...", "...", "...", "..."],
        ["Autogenous weld...", "...", "...", "...", "1", "1", "1", "1", "1", "1", "1", "1", "1", "1", "1", "1"],
        ["Austenitic...", "...", "...", "...", "1", "0.95", "0.91", "0.86", "0.82", "0.77", "0.73", "0.68", "0.64", "0.59", "0.55", "0.5"],
        ["Other materials", "...", "...", "...", "...", "...", "...", "...", "...", "...", "...", "...", "...", "...", "...", "..."]
    ],
    "coefficient_data":[
        ["", "", "", "", "Temperature,", "˚C", "", "", ""],
        ["Material", "≤482", "510", "538", "566", "593", "621","649", "677"],
        ["Ferritic Steel", "0.4", "0.5", "0.7", "0.7", "0.7", "0.7", "0.7", "0.7"],
        ["Austenitic steels", "0.4", "0.4", "0.4", "0.4", "0.5", "0.7", "0.7", "0.7"],
        ["Nickel alloys", "0.4", "0.4", "0.4", "0.4", "0.4", "0.4", "0.5", "0.7"],
        ["UNS Nos. N06617,", "", "", "", "", "", "", "", ""],
        ["N08800, N08810,", "", "", "", "", "", "", "", ""],
        ["and N08825", "", "", "", "", "", "", "", ""],
        ["Gray iron", "0.0", "...", "...", "...", "...", "...", "...", "..."],
        ["Other ductile metals", "0.4", "0.4", "0.4", "0.4", "0.4", "0.4", "0.4", "0.4"]
    ]
}
